Repository: OWLxx/OpticalThinFilmDesigner

## OpticalThinFilmDesigner
MATLAB version is build with GUI. Check User Guide.docx for details

Python version comes with more features, still under develop

File: MATLAB/indexfile/glass.txt
wavelength	n	k
300	1.555105	0
310	1.543683	0
320	1.539581	0
330	1.535815	0
340	1.530934	0
350	1.527506	0
360	1.527423	0
370	1.524625	0
380	1.521828	0
390	1.525163	0
400	1.526716	0
410	1.520501	0
420	1.520816	0
430	1.522607	0
440	1.521022	0
450	1.521704	0
460	1.52138		0
470	1.519134	0
480	1.520918	0
490	1.516658	0
500	1.522859	0
510	1.523455	0
520	1.512732	0
530	1.518421	0
540	1.519906	0
550	1.519986	0
560	1.520602	0
570	1.51488		0
580	1.524335	0
590	1.512821	0
600	1.527385	0
610	1.517512	0
620	1.519568	0
630	1.518414	0
640	1.51606		0
650	1.523807	0
660	1.514223	0
670	1.525936	0
680	1.51856		0
690	1.518894	0
700	1.517772	0
710	1.51772		0

File: MATLAB/indexfile/xin_0407_sio2.txt
wavelength	n	k
300	1.498395	0
305	1.497138	0
310	1.49595	0
315	1.494824	0
320	1.493757	0
325	1.492744	0
330	1.491782	0
335	1.490867	0
340	1.489996	0
345	1.489167	0
350	1.488376	0
355	1.487621	0
360	1.486901	0
365	1.486212	0
370	1.485553	0
375	1.484923	0
380	1.48432	0
385	1.483741	0
390	1.483187	0
395	1.482655	0
400	1.482144	0
405	1.481653	0
410	1.481181	0
415	1.480728	0
420	1.480291	0
425	1.479871	0
430	1.479466	0
435	1.479076	0
440	1.4787	0
445	1.478338	0
450	1.477988	0
455	1.47765	0
460	1.477323	0
465	1.477008	0
470	1.476703	0
475	1.476408	0
480	1.476123	0
485	1.475847	0
490	1.47558	0
495	1.475321	0
500	1.475071	0
505	1.474828	0
510	1.474592	0
515	1.474364	0
520	1.474142	0
525	1.473927	0
530	1.473719	0
535	1.473516	0
540	1.473319	0
545	1.473128	0
550	1.472942	0
555	1.472761	0
560	1.472586	0
565	1.472415	0
570	1.472249	0
575	1.472087	0
580	1.471929	0
585	1.471776	0
590	1.471627	0
595	1.471481	0
600	1.471339	0
605	1.471201	0
610	1.471067	0
615	1.470935	0
620	1.470807	0
625	1.470682	0
630	1.470561	0
635	1.470442	0
640	1.470326	0
645	1.470212	0
650	1.470102	0
655	1.469994	0
660	1.469888	0
665	1.469785	0
670	1.469684	0
675	1.469586	0
680	1.46949	0
685	1.469396	0
690	1.469304	0
695	1.469214	0
700	1.469126	0
705	1.46904	0
710	1.468955	0
715	1.468873	0
720	1.468792	0
725	1.468713	0
730	1.468636	0
735	1.46856	0
740	1.468486	0
745	1.468413	0
750	1.468342	0
755	1.468272	0
760	1.468204	0
765	1.468137	0
770	1.468071	0
775	1.468007	0
780	1.467944	0
785	1.467882	0
790	1.467821	0
795	1.467762	0
800	1.467704	0

File: MATLAB/indexfile/xin_0407_tio2.txt
Wavelength	n	k
300	3.287476	0.742136
305	3.289546	0.628815
310	3.2741	0.523272
315	3.244884	0.428313
320	3.205739	0.345284
325	3.160141	0.274371
330	3.11097	0.214964
335	3.060445	0.165992
340	3.01018	0.126179
345	2.961277	0.09422
350	2.914438	0.068882
355	2.870069	0.049057
360	2.828366	0.033781
365	2.789377	0.022234
370	2.753057	0.01373
375	2.719301	0.007697
380	2.687968	0.003668
385	2.658902	0.001257
390	2.631939	0.000149
395	2.606917	0
400	2.583681	0
405	2.562083	0
410	2.541987	0
415	2.523266	0
420	2.505803	0
425	2.489493	0
430	2.474239	0
435	2.459953	0
440	2.446556	0
445	2.433976	0
450	2.422146	0
455	2.411008	0
460	2.400508	0
465	2.390597	0
470	2.38123	0
475	2.372367	0
480	2.363971	0
485	2.356009	0
490	2.348449	0
495	2.341265	0
500	2.33443	0
505	2.327921	0
510	2.321717	0
515	2.315797	0
520	2.310144	0
525	2.304741	0
530	2.299572	0
535	2.294623	0
540	2.289881	0
545	2.285334	0
550	2.280971	0
555	2.276781	0
560	2.272754	0
565	2.268882	0
570	2.265156	0
575	2.261568	0
580	2.258112	0
585	2.254779	0
590	2.251564	0
595	2.248461	0
600	2.245465	0
605	2.242569	0
610	2.23977	0
615	2.237063	0
620	2.234443	0
625	2.231907	0
630	2.22945	0
635	2.227068	0
640	2.22476	0
645	2.222521	0
650	2.220348	0
655	2.218239	0
660	2.216191	0
665	2.214201	0
670	2.212268	0
675	2.210388	0
680	2.208559	0
685	2.20678	0
690	2.205049	0
695	2.203363	0
700	2.201721	0
705	2.200122	0
710	2.198563	0
715	2.197043	0
720	2.195562	0
725	2.194116	0
730	2.192706	0
735	2.19133	0
740	2.189986	0
745	2.188674	0
750	2.187393	0
755	2.186141	0
760	2.184917	0
765	2.183721	0
770	2.182552	0
775	2.181408	0
780	2.180289	0
785	2.179195	0
790	2.178124	0
795	2.177075	0
800	2.176049	0

File: MATLAB/indexfile/xin_Si_0411.txt
Wavelength	n	k
250.00	1.974008	3.479734
255.00	2.100716	3.658822
260.00	2.256004	3.837134
265.00	2.442673	4.009604
270.00	2.662625	4.169827
275.00	2.916282	4.310163
280.00	3.201987	4.422103
285.00	3.515467	4.496937
290.00	3.849568	4.526722
295.00	4.194419	4.505437
300.00	4.538141	4.430071
305.00	4.868051	4.301365
310.00	5.172147	4.123956
315.00	5.440537	3.905835
320.00	5.666441	3.657240
325.00	5.846604	3.389302
330.00	5.981082	3.112744
335.00	6.072601	2.836924
340.00	6.125693	2.569281
345.00	6.145853	2.315196
350.00	6.138842	2.078132
355.00	6.110181	1.859942
360.00	6.064853	1.661234
365.00	6.007156	1.481721
370.00	5.940674	1.320525
375.00	5.868316	1.176413
380.00	5.792383	1.047974
385.00	5.714664	0.933740
390.00	5.636520	0.832265
395.00	5.558966	0.742181
400.00	5.482743	0.662218
405.00	5.408376	0.591220
410.00	5.336223	0.528149
415.00	5.266515	0.472078
420.00	5.199386	0.422185
425.00	5.134899	0.377745
430.00	5.073060	0.338121
435.00	5.013842	0.302753
440.00	4.957185	0.271148
445.00	4.903013	0.242877
450.00	4.851236	0.217561
455.00	4.801759	0.194869
460.00	4.754478	0.174509
465.00	4.709293	0.156227
470.00	4.666102	0.139796
475.00	4.624803	0.125020
480.00	4.585300	0.111722
485.00	4.547500	0.099750
490.00	4.511312	0.088965
495.00	4.476651	0.079247
500.00	4.443435	0.070489
505.00	4.411589	0.062595
510.00	4.381038	0.055481
515.00	4.351714	0.049070
520.00	4.323552	0.043295
525.00	4.296491	0.038096
530.00	4.270474	0.033418
535.00	4.245446	0.029214
540.00	4.221357	0.025439
545.00	4.198160	0.022054
550.00	4.175808	0.019024
555.00	4.154260	0.016318
560.00	4.133476	0.013906
565.00	4.113419	0.011763
570.00	4.094054	0.009865
575.00	4.075347	0.008191
580.00	4.057267	0.006722
585.00	4.039785	0.005439
590.00	4.022874	0.004328
595.00	4.006506	0.003374
600.00	3.990659	0.002564
605.00	3.975307	0.001885
610.00	3.960430	0.001326
615.00	3.946006	0.000878
620.00	3.932017	0.000532
625.00	3.918443	0.000278
630.00	3.905267	0.000110
635.00	3.892472	0.000020
640.00	3.880043	0.000000
645.00	3.867965	0.000000
650.00	3.856223	0.000000
655.00	3.844805	0.000000
660.00	3.833697	0.000000
665.00	3.822887	0.000000
670.00	3.812364	0.000000
675.00	3.802117	0.000000
680.00	3.792135	0.000000
685.00	3.782409	0.000000
690.00	3.772929	0.000000
695.00	3.763686	0.000000
700.00	3.754672	0.000000
705.00	3.745878	0.000000
710.00	3.737297	0.000000
715.00	3.728921	0.000000
720.00	3.720743	0.000000
725.00	3.712756	0.000000
730.00	3.704954	0.000000
735.00	3.697331	0.000000
740.00	3.689880	0.000000
745.00	3.682597	0.000000
750.00	3.675475	0.000000
755.00	3.668509	0.000000
760.00	3.661694	0.000000
765.00	3.655026	0.000000
770.00	3.648501	0.000000
775.00	3.642112	0.000000
780.00	3.635857	0.000000
785.00	3.629731	0.000000
790.00	3.623731	0.000000
795.00	3.617852	0.000000
800.00	3.612091	0.000000
805.00	3.606445	0.000000
810.00	3.600910	0.000000
815.00	3.595483	0.000000
820.00	3.590161	0.000000
825.00	3.584941	0.000000
830.00	3.579820	0.000000
835.00	3.574795	0.000000
840.00	3.569864	0.000000
845.00	3.565025	0.000000
850.00	3.560273	0.000000
