Repository: OWLxx/OpticalThinFilmDesigner

## OpticalThinFilmDesigner
MATLAB version is build with GUI. Check User Guide.docx for details

Python version comes with more features, still under develop

# Optical-thin-film-filter
A optical thin film simulator, able to simulate one dimentional light propagation
Current functionality:
  ref/trans/abs plot
  data fitting

File: Python/indexfile/Ag.txt
wave (nm)	n	k
210.14	1.19	1.32
213.76	1.21	1.33
217.51	1.23	1.34
221.39	1.25	1.34
225.42	1.26	1.34
229.59	1.27	1.35
233.92	1.28	1.36
238.42	1.28	1.37
243.10	1.30	1.38
247.96	1.31	1.39
253.02	1.32	1.39
258.29	1.34	1.39
263.79	1.36	1.38
269.52	1.38	1.37
275.51	1.41	1.34
281.77	1.41	1.29
288.33	1.40	1.22
295.19	1.38	1.11
302.39	1.32	0.91
309.95	1.15	0.64
317.90	0.91	0.41
326.26	0.44	0.59
335.08	0.13	0.94
344.39	0.13	1.19
354.23	0.10	1.42
364.65	0.08	1.61
375.70	0.06	1.78
387.44	0.05	1.94
399.94	0.05	2.10
413.27	0.05	2.28
427.52	0.04	2.43
442.79	0.04	2.58
459.19	0.04	2.74
476.85	0.05	2.92
495.92	0.05	3.09
516.58	0.05	3.28
539.04	0.06	3.50
563.55	0.06	3.71
590.38	0.05	3.93
619.90	0.06	4.18
652.53	0.05	4.43
688.78	0.04	4.71
729.29	0.03	5.03
774.88	0.03	5.38
826.53	0.04	5.77
885.57	0.04	6.26
953.69	0.04	6.77
1033.17	0.04	7.37
1127.09	0.05	8.12
1239.80	0.10	9.00

File: Python/indexfile/AlSiO2.txt
WL	n	k
206.64	1.570375	0.002564
211.64	1.565702	0.002461
216.64	1.561421	0.002366
221.64	1.557486	0.002280
226.64	1.553860	0.002199
231.64	1.550511	0.002125
236.64	1.547409	0.002056
241.64	1.544531	0.001991
246.64	1.541855	0.001931
251.64	1.539361	0.001875
256.64	1.537033	0.001822
261.64	1.534857	0.001772
266.64	1.532818	0.001725
271.64	1.530906	0.001681
276.64	1.529110	0.001639
281.64	1.527420	0.001599
286.64	1.525828	0.001561
291.64	1.524326	0.001525
296.64	1.522908	0.001491
301.64	1.521567	0.001459
306.64	1.520298	0.001428
311.64	1.519095	0.001398
316.64	1.517954	0.001370
321.64	1.516871	0.001343
326.64	1.515842	0.001317
331.64	1.514862	0.001292
336.64	1.513930	0.001268
341.64	1.513041	0.001245
346.64	1.512194	0.001223
351.64	1.511385	0.001201
356.64	1.510612	0.001181
361.64	1.509874	0.001161
366.64	1.509168	0.001142
371.64	1.508491	0.001123
376.64	1.507844	0.001106
381.64	1.507223	0.001088
386.64	1.506628	0.001072
391.64	1.506056	0.001056
396.64	1.505508	0.001040
401.64	1.504981	0.001025
406.64	1.504474	0.001010
411.64	1.503986	0.000996
416.64	1.503517	0.000982
421.64	1.503066	0.000968
426.64	1.502631	0.000955
431.64	1.502212	0.000943
436.64	1.501808	0.000930
441.64	1.501418	0.000918
446.64	1.501041	0.000907
451.64	1.500678	0.000895
456.64	1.500327	0.000884
461.64	1.499988	0.000873
466.64	1.499660	0.000863
471.64	1.499343	0.000853
476.64	1.499036	0.000843
481.64	1.498740	0.000833
486.64	1.498452	0.000823
491.64	1.498174	0.000814
496.64	1.497904	0.000805
501.64	1.497643	0.000796
506.64	1.497389	0.000787
511.64	1.497144	0.000779
516.64	1.496905	0.000771
521.64	1.496674	0.000762
526.64	1.496449	0.000754
531.64	1.496231	0.000747
536.64	1.496020	0.000739
541.64	1.495814	0.000732
546.64	1.495614	0.000724
551.64	1.495419	0.000717
556.64	1.495230	0.000710
561.64	1.495046	0.000703
566.64	1.494867	0.000697
571.64	1.494693	0.000690
576.64	1.494524	0.000684
581.64	1.494359	0.000677
586.64	1.494198	0.000671
591.64	1.494042	0.000665
596.64	1.493889	0.000659
601.64	1.493740	0.000653
606.64	1.493596	0.000647
611.64	1.493454	0.000642
616.64	1.493317	0.000636
621.64	1.493182	0.000631
626.64	1.493051	0.000625
631.64	1.492923	0.000620
636.64	1.492798	0.000615
641.64	1.492676	0.000610
646.64	1.492557	0.000605
651.64	1.492441	0.000600
656.64	1.492328	0.000595
661.64	1.492217	0.000590
666.64	1.492108	0.000585
671.64	1.492002	0.000581
676.64	1.491899	0.000576
681.64	1.491798	0.000572
686.64	1.491699	0.000567
691.64	1.491602	0.000563
696.64	1.491507	0.000559
701.64	1.491415	0.000554
706.64	1.491324	0.000550
711.64	1.491235	0.000546
716.64	1.491148	0.000542
721.64	1.491063	0.000538
726.64	1.490980	0.000534
731.64	1.490899	0.000531
736.64	1.490819	0.000527
741.64	1.490741	0.000523
746.64	1.490664	0.000519
751.64	1.490589	0.000516
756.64	1.490516	0.000512
761.64	1.490444	0.000509
766.64	1.490373	0.000505
771.64	1.490304	0.000502
776.64	1.490236	0.000498
781.64	1.490169	0.000495
786.64	1.490104	0.000492
791.64	1.490040	0.000489
796.64	1.489977	0.000485
801.64	1.489916	0.000482
806.64	1.489855	0.000479
811.64	1.489796	0.000476
816.64	1.489737	0.000473
821.64	1.489680	0.000470
826.64	1.489624	0.000467

File: Python/indexfile/AlZnO.txt
wl	n	k
298	2.154766565	0.175204552
300	2.154766565	0.175204552
306	2.154957235	0.170581898
312	2.156191024	0.164719993
318	2.158446236	0.157429362
324	2.16105938	0.148498139
330	2.164305469	0.137522228
336	2.168539505	0.123829132
342	2.173998738	0.10610948
348	2.180379443	0.080004331
354	2.176266606	0.032426158
360	2.130061265	0.013885414
366	2.10474651	0.005007425
372	2.082113954	0.002554136
378	2.064197577	0.001905466
384	2.04915302	0.001596998
390	2.036117858	0.001387943
396	2.024185964	0.001232743
402	2.013310561	0.001115288
408	2.003213153	0.001027278
414	1.993779821	0.000962658
420	1.984926501	0.000916876
426	1.976835674	0.000886365
432	1.96858184	0.000868715
438	1.960902247	0.000861298
444	1.953677351	0.000862816
450	1.946613837	0.000871753
456	1.939918943	0.000887289
462	1.93347666	0.000908425
468	1.927221267	0.000934637
474	1.921090067	0.000965505
480	1.915183468	0.001000512
486	1.909527985	0.001039334
492	1.903913319	0.001081845
498	1.898508811	0.001127765
504	1.893220039	0.001177
510	1.88820381	0.001229338
516	1.883039348	0.001284969
522	1.877988638	0.001343673
528	1.873084693	0.0014054
534	1.868294119	0.001470162
540	1.863617718	0.001537927
546	1.858896932	0.001608839
552	1.854368871	0.001682742
558	1.849867891	0.00175978
564	1.845490042	0.001839906
570	1.841160924	0.001923239
576	1.83669248	0.002010022
582	1.832415999	0.002099967
588	1.828162452	0.002193307
594	1.823926125	0.002290121
600	1.819840012	0.002390308
606	1.815704688	0.00249418
612	1.81154106	0.002601809
618	1.807520223	0.00271302
624	1.803507677	0.002828081
630	1.799485665	0.002947107
636	1.795715505	0.003069752
642	1.791746214	0.003196848
648	1.78753864	0.003328611
654	1.783506527	0.003464391
660	1.779506638	0.003604541
666	1.775549533	0.003749128
672	1.77156178	0.003898412
678	1.767704461	0.004052136
684	1.763781607	0.004210838
690	1.759826618	0.004374564
696	1.75587341	0.00454335
702	1.751996573	0.004717109
708	1.748090565	0.004896229
714	1.74418613	0.005080747
720	1.74028476	0.005270783
726	1.736478245	0.005466168
732	1.732595282	0.005667553
738	1.728631525	0.005875109
744	1.724596259	0.006088962
750	1.720704361	0.006308487
756	1.716763096	0.006534491
762	1.712823108	0.006766936
768	1.708855734	0.007006073
774	1.704878094	0.007251984
780	1.700987407	0.007504392
786	1.697012484	0.007764179
792	1.693020978	0.008031217
798	1.68897776	0.008305846
804	1.684911836	0.008588087
810	1.68093371	0.008877537
816	1.676887512	0.00917515
822	1.67283807	0.009480763
828	1.668779622	0.009794575
834	1.664654244	0.010117118
840	1.660624813	0.010447568
846	1.65659204	0.010786689
852	1.652492232	0.011135093
858	1.648286227	0.011493274
864	1.644021609	0.011861145
870	1.639697146	0.012238953
876	1.63547078	0.012625712
882	1.631232517	0.013022415
888	1.626933473	0.013429674
894	1.622635117	0.013847213
900	1.618321413	0.014275375

File: Python/indexfile/CdS.txt
wl	n	k
301.41754	2.61555	0
303.01373	2.61006	0
304.61	2.60483	0
306.20624	2.59983	0
307.80255	2.59505	0
309.39886	2.59048	0
310.99524	2.58612	0
312.5916	2.58195	0
314.18805	2.57796	0
315.7845	2.57415	0
317.38095	2.5705	0
318.97748	2.56701	0
320.57397	2.56368	0
322.17053	2.56049	0
323.76712	2.55743	0
325.3637	2.55452	0
326.96036	2.55173	0
328.557	2.54906	0
330.1537	2.54651	0
331.7504	2.54407	0
333.3471	2.54174	0
334.94388	2.53952	0
336.54065	2.5374	0
338.13745	2.53537	0
339.73428	2.53344	0
341.33112	2.5316	0
342.92798	2.52984	0
344.52487	2.52817	0
346.12177	2.52658	0
347.71872	2.52507	0
349.31567	2.52364	0
350.91266	2.52228	0
352.5096	2.52099	0
354.10663	2.51978	0
355.70367	2.51863	0
357.30072	2.51754	0
358.89777	2.51653	0
360.49484	2.51557	0
362.09198	2.51467	0
363.68906	2.51384	0
365.2862	2.51306	0
366.88336	2.51234	0
368.48053	2.51167	0
370.0777	2.51106	0
371.6749	2.5105	0
373.27213	2.50999	0
374.86932	2.50954	0
376.46658	2.50913	0
378.06384	2.50878	0
379.6611	2.50847	0
381.25836	2.50821	0
382.85568	2.508	0
384.45297	2.50784	0
386.0503	2.50772	0
387.64764	2.50765	0
389.24496	2.50762	0
390.84235	2.50764	0
392.4397	2.5077	0
394.03705	2.50781	0
395.63446	2.50796	0
397.23184	2.50815	0
398.82922	2.50839	0
400.42664	2.50868	0
402.02405	2.509	0
403.6215	2.50938	0
405.21893	2.50979	0
406.81635	2.51025	0
408.4138	2.51076	0
410.01123	2.51131	0
411.6087	2.51191	0
413.2062	2.51255	0
414.80365	2.51324	0
416.40112	2.51398	0
417.9986	2.51476	0
419.5961	2.5156	0
421.19354	2.51648	0
422.79108	2.51742	0
424.38858	2.51841	0
425.98602	2.51945	0
427.58356	2.52055	0
429.18106	2.52171	0
430.77856	2.52292	0
432.37607	2.5242	0
433.97357	2.52553	0
435.57104	2.52694	0
437.16855	2.52841	0
438.76605	2.52995	0
440.3636	2.53157	0
441.9611	2.53326	0
443.5586	2.53504	0
445.1561	2.53691	0
446.75357	2.53887	0
448.35107	2.54092	0
449.94858	2.54309	0
451.54605	2.54536	0
453.14355	2.54776	0
454.74103	2.55029	0
456.33853	2.55297	0
457.93597	2.55581	0
459.53345	2.55883	0
461.13092	2.56204	0
462.72836	2.56547	0
464.32584	2.56913	0
465.92328	2.57306	0
467.5207	2.57726	0
469.1181	2.58177	0
470.71558	2.5866	0
472.313	2.59177	0
473.9104	2.59727	0
475.50775	2.6031	0
477.10516	2.60924	0
478.70255	2.61565	0
480.2999	2.62229	0
481.89728	2.62907	0
483.49463	2.6359	0
485.09195	2.64269	0
486.6893	2.6493	0
488.28662	2.6556	0
489.88388	2.66146	0
491.4812	2.66673	0
493.07846	2.67129	0
494.67572	2.67501	0
496.273	2.67778	0
497.8702	2.67952	0
499.46744	2.68018	0
501.06464	2.67973	0
502.66187	2.67815	0
504.25903	2.67548	0
505.8562	2.67176	0
507.4533	2.66708	0
509.05048	2.66152	0
510.6476	2.6552	0
512.2447	2.64823	0
513.84174	2.64073	0
515.43884	2.63284	0
517.0359	2.62467	0
518.63293	2.61635	0
520.22986	2.60796	0
521.82684	2.59961	0
523.4238	2.59137	0
525.0208	2.58332	0
526.61774	2.57549	0
528.2146	2.56793	0
529.8115	2.56067	0
531.4083	2.55372	0
533.0052	2.54708	0
534.602	2.54076	0
536.19885	2.53475	0
537.79553	2.52904	0
539.39233	2.52361	0
540.9891	2.51844	0
542.58575	2.51353	0
544.18243	2.50885	0
545.77905	2.50438	0
547.3757	2.50012	0
548.9723	2.49603	0
550.5689	2.49212	0
552.1654	2.48836	0
553.7619	2.48475	0
555.35846	2.48126	0
556.9549	2.4779	0
558.55133	2.47465	0
560.14777	2.47151	0
561.74414	2.46847	0
563.34045	2.46552	0
564.9368	2.46265	0
566.5331	2.45986	0
568.12933	2.45715	0
569.7256	2.45452	0
571.3218	2.45195	0
572.91797	2.44944	0
574.5141	2.447	0
576.1102	2.44461	0
577.70624	2.44228	0
579.3023	2.44	0
580.8983	2.43777	0
582.49426	2.4356	0
584.0902	2.43346	0
585.68616	2.43138	0
587.28204	2.42933	0
588.8778	2.42733	0
590.47363	2.42537	0
592.06946	2.42344	0
593.66516	2.42155	0
595.26086	2.4197	0
596.8565	2.41788	0
598.45215	2.4161	0
600.0477	2.41434	0
601.64325	2.41262	0
603.2388	2.41093	0
604.8342	2.40927	0
606.4296	2.40763	0
608.025	2.40603	0
609.6204	2.40445	0
611.2157	2.40289	0
612.811	2.40136	0
614.4062	2.39986	0
616.0014	2.39838	0
617.59656	2.39692	0
619.19165	2.39549	0
620.78674	2.39408	0
622.3817	2.39268	0
623.9767	2.39131	0
625.57166	2.38996	0
627.16656	2.38863	0
628.76135	2.38732	0
630.3562	2.38603	0
631.9509	2.38476	0
633.54565	2.3835	0
635.1403	2.38226	0
636.7349	2.38104	0
638.32947	2.37984	0
639.924	2.37865	0
641.5185	2.37748	0
643.1129	2.37632	0
644.70734	2.37518	0
646.30164	2.37405	0
647.89594	2.37294	0
649.4902	2.37185	0
651.08435	2.37076	0
652.6785	2.36969	0
654.2726	2.36864	0
655.86664	2.3676	0
657.46063	2.36657	0
659.05457	2.36555	0
660.6485	2.36455	0
662.2423	2.36356	0
663.83606	2.36258	0
665.4298	2.36161	0
667.0235	2.36065	0
668.61707	2.35971	0
670.2107	2.35878	0
671.8042	2.35785	0
673.39764	2.35694	0
674.9911	2.35604	0
676.5844	2.35515	0
678.17773	2.35427	0
679.77094	2.3534	0
681.36414	2.35254	0
682.9573	2.35169	0
684.55035	2.35084	0
686.1434	2.35001	0
687.73627	2.34919	0
689.3292	2.34838	0
690.922	2.34757	0
692.5148	2.34677	0
694.10754	2.34599	0
695.7002	2.34521	0
697.2928	2.34444	0
698.8854	2.34367	0
700.47784	2.34292	0
702.0702	2.34217	0
703.6626	2.34143	0
705.2549	2.3407	0
706.8471	2.33998	0
708.43933	2.33926	0
710.0314	2.33855	0
711.6234	2.33785	0
713.21545	2.33716	0
714.8073	2.33647	0
716.39923	2.33579	0
717.99097	2.33512	0
719.5827	2.33445	0
721.1744	2.33379	0
722.766	2.33313	0
724.3575	2.33249	0
725.9489	2.33185	0
727.54034	2.33121	0
729.13165	2.33058	0
730.7229	2.32996	0
732.3141	2.32934	0
733.9052	2.32873	0
735.4963	2.32813	0
737.0873	2.32753	0
738.67816	2.32694	0
740.269	2.32635	0
741.85974	2.32577	0
743.4505	2.32519	0
745.04114	2.32462	0
746.6317	2.32405	0
748.22217	2.32349	0
749.8126	2.32294	0
751.40295	2.32239	0
752.9932	2.32184	0
754.5834	2.3213	0
756.1735	2.32077	0
757.76355	2.32024	0
759.3536	2.31971	0
760.9435	2.31919	0
762.53326	2.31867	0
764.123	2.31816	0
765.7127	2.31766	0
767.3023	2.31715	0
768.8918	2.31665	0
770.48126	2.31616	0
772.0706	2.31567	0
773.6599	2.31519	0
775.24915	2.31471	0
776.83826	2.31423	0
778.4273	2.31376	0
780.0163	2.31329	0
781.60516	2.31283	0
783.194	2.31236	0
784.7828	2.31191	0
786.3714	2.31146	0
787.95996	2.31101	0
789.54846	2.31056	0
791.13684	2.31012	0
792.7252	2.30969	0
794.3135	2.30925	0
795.9016	2.30882	0
797.4897	2.3084	0
799.0777	2.30797	0
800.66565	2.30755	0
802.2534	2.30714	0
803.8412	2.30673	0
805.42883	2.30632	0
807.0164	2.30591	0
808.6039	2.30551	0

File: Python/indexfile/ITOa.txt
WL	n	k
206.64	1.911310	0.760784
211.64	1.937714	0.762897
216.64	1.965402	0.763241
221.64	1.994189	0.761668
226.64	2.023861	0.758130
231.64	2.054239	0.752727
236.64	2.085299	0.745749
241.64	2.117399	0.737661
246.64	2.151636	0.728883
251.64	2.190225	0.719100
256.64	2.236286	0.705709
261.64	2.291423	0.681978
266.64	2.350387	0.638644
271.64	2.399442	0.572726
276.64	2.426586	0.493713
281.64	2.431141	0.415214
286.64	2.419732	0.345019
291.64	2.398978	0.284835
296.64	2.373107	0.233758
301.64	2.344463	0.190408
306.64	2.314357	0.153602
311.64	2.283601	0.122427
316.64	2.252755	0.096165
321.64	2.222240	0.074221
326.64	2.192379	0.056077
331.64	2.163417	0.041269
336.64	2.135534	0.029376
341.64	2.108854	0.020015
346.64	2.083451	0.012838
351.64	2.059365	0.007535
356.64	2.036599	0.003830
361.64	2.015137	0.001480
366.64	1.994944	0.000270
371.64	1.975972	0.000000
376.64	1.958167	0.000000
381.64	1.941467	0.000000
386.64	1.925810	0.000000
391.64	1.911133	0.000000
396.64	1.897373	0.000000
401.64	1.884470	0.000000
406.64	1.872366	0.000000
411.64	1.861005	0.000000
416.64	1.850335	0.000000
421.64	1.840309	0.000000
426.64	1.830879	0.000000
431.64	1.822004	0.000000
436.64	1.813644	0.000000
441.64	1.805764	0.000000
446.64	1.798328	0.000000
451.64	1.791306	0.000000
456.64	1.784670	0.000000
461.64	1.778392	0.000000
466.64	1.772448	0.000000
471.64	1.766815	0.000000
476.64	1.761473	0.000000
481.64	1.756402	0.000000
486.64	1.751585	0.000000
491.64	1.747005	0.000000
496.64	1.742646	0.000000
501.64	1.738496	0.000000
506.64	1.734540	0.000000
511.64	1.730767	0.000000
516.64	1.727166	0.000000
521.64	1.723726	0.000000
526.64	1.720438	0.000000
531.64	1.717293	0.000000
536.64	1.714282	0.000000
541.64	1.711398	0.000000
546.64	1.708634	0.000000
551.64	1.705983	0.000000
556.64	1.703439	0.000000
561.64	1.700996	0.000000
566.64	1.698648	0.000000
571.64	1.696391	0.000000
576.64	1.694220	0.000000
581.64	1.692130	0.000000
586.64	1.690118	0.000000
591.64	1.688179	0.000000
596.64	1.686310	0.000000
601.64	1.684507	0.000000
606.64	1.682767	0.000000
611.64	1.681087	0.000000
616.64	1.679464	0.000000
621.64	1.677896	0.000000
626.64	1.676380	0.000000
631.64	1.674913	0.000000
636.64	1.673494	0.000000
641.64	1.672121	0.000000
646.64	1.670790	0.000000
651.64	1.669501	0.000000
656.64	1.668252	0.000000
661.64	1.667041	0.000000
666.64	1.665866	0.000000
671.64	1.664726	0.000000
676.64	1.663619	0.000000
681.64	1.662544	0.000000
686.64	1.661500	0.000000
691.64	1.660486	0.000000
696.64	1.659500	0.000000
701.64	1.658541	0.000000
706.64	1.657608	0.000000
711.64	1.656701	0.000000
716.64	1.655818	0.000000
721.64	1.654958	0.000000
726.64	1.654121	0.000000
731.64	1.653305	0.000000
736.64	1.652510	0.000000
741.64	1.651736	0.000000
746.64	1.650980	0.000000
751.64	1.650244	0.000000
756.64	1.649525	0.000000
761.64	1.648824	0.000000
766.64	1.648140	0.000000
771.64	1.647473	0.000000
776.64	1.646820	0.000000
781.64	1.646184	0.000000
786.64	1.645561	0.000000
791.64	1.644954	0.000000
796.64	1.644359	0.000000
801.64	1.643778	0.000000
806.64	1.643211	0.000000
811.64	1.642655	0.000000
816.64	1.642112	0.000000
821.64	1.641580	0.000000
826.64	1.641060	0.000000

File: Python/indexfile/InP.txt
Wavelength(nm)	n	k

206.63	1.336	2.113

210.14	1.301	2.183

213.76	1.299	2.28

217.51	1.325	2.383

221.39	1.375	2.484

225.42	1.426	2.562

229.59	1.455	2.652

233.92	1.482	2.802

238.42	1.558	3.016

243.1	1.745	3.291

247.96	2.131	3.495

253.02	2.546	3.514

258.29	2.984	3.517

263.79	3.56	3.223

269.52	3.8	2.637

275.51	3.697	2.186

281.77	3.527	1.948

288.33	3.384	1.826

295.19	3.275	1.762

302.39	3.196	1.735

309.95	3.141	1.73

317.9	3.108	1.744

326.26	3.095	1.773

335.08	3.103	1.816

344.39	3.133	1.872

354.23	3.193	1.948

364.65	3.299	2.06

375.7	3.576	2.209

387.44	3.976	2.143

399.94	4.415	1.735

413.27	4.395	1.247

427.52	4.256	0.964

442.79	4.121	0.786

459.19	4.004	0.667

476.85	3.903	0.579

495.92	3.818	0.511

516.58	3.745	0.457

539.04	3.682	0.416

563.55	3.629	0.38

590.38	3.585	0.347

619.9	3.549	0.317

652.53	3.517	0.293

688.78	3.492	0.27

729.29	3.476	0.242

774.87	3.467	0.218

826.53	3.456	0.203

885.57	3.4186	0.109

953.69	3.362	0.0003

1033.17	3.297	0

1127.09	3.254	0

1239.8	3.22	0

1377.56	3.191	0

1549.75	3.167	0

1771.14	3.146	0

2066.33	3.129	0

File: Python/indexfile/Si.txt
wl	n	k
250.00	1.67	3.67
260.00	1.76	4.08
270.00	2.07	4.68
280.00	2.96	5.29
290.00	4.36	5.29
300.00	4.98	4.23
310.00	5.12	3.60
320.00	5.11	3.30
330.00	5.20	3.10
340.00	5.30	2.98
350.00	5.49	2.94
360.00	6.03	2.97
370.00	6.89	2.17
380.00	6.62	0.95
390.00	6.04	0.45
400.00	5.61	0.30
410.00	5.33	0.23
420.00	5.12	0.18
430.00	4.95	0.14
440.00	4.81	0.11
450.00	4.69	0.09
460.00	4.59	0.07
470.00	4.50	0.06
480.00	4.42	0.06
490.00	4.35	0.05
500.00	4.29	0.04
510.00	4.24	0.04
520.00	4.19	0.04
530.00	4.15	0.03
540.00	4.11	0.03
550.00	4.08	0.03
560.00	4.05	0.03
570.00	4.02	0.02
580.00	3.99	0.02
590.00	3.96	0.02
600.00	3.94	0.02
610.00	3.92	0.02
620.00	3.90	0.02
630.00	3.88	0.02
640.00	3.86	0.02
650.00	3.84	0.01
660.00	3.83	0.01
670.00	3.81	0.01
680.00	3.80	0.01
690.00	3.78	0.01
700.00	3.77	0.01
710.00	3.76	0.01
720.00	3.75	0.01
730.00	3.74	0.01
740.00	3.73	0.01
750.00	3.72	0.01
760.00	3.71	0.01
770.00	3.70	0.01
780.00	3.69	0.01
790.00	3.68	0.01
800.00	3.68	0.01
810.00	3.67	0.00
820.00	3.66	0.00
830.00	3.65	0.00
840.00	3.65	0.00
850.00	3.64	0.00
860.00	3.64	0.00
870.00	3.63	0.00
880.00	3.62	0.00
890.00	3.62	0.00
900.00	3.61	0.00
910.00	3.61	0.00
920.00	3.60	0.00
930.00	3.60	0.00
940.00	3.60	0.00
950.00	3.59	0.00
960.00	3.59	0.00
970.00	3.58	0.00
980.00	3.58	0.00
990.00	3.58	0.00
1000.00	3.57	0.00
1010.00	3.57	0.00
1020.00	3.57	0.00
1030.00	3.56	0.00
1040.00	3.56	0.00
1050.00	3.56	0.00
1060.00	3.55	0.00
1070.00	3.55	0.00
1080.00	3.55	0.00
1090.00	3.55	0.00
1100.00	3.54	0.00
1110.00	3.54	0.00
1120.00	3.54	0.00
1130.00	3.54	0.00
1140.00	3.53	0.00
1150.00	3.53	0.00
1160.00	3.53	0.00
1170.00	3.53	0.00
1180.00	3.52	0.00
1190.00	3.52	0.00
1200.00	3.52	0.00
1210.00	3.52	0.00
1220.00	3.52	0.00
1230.00	3.52	0.00
1240.00	3.51	0.00
1250.00	3.51	0.00
1260.00	3.51	0.00
1270.00	3.51	0.00
1280.00	3.51	0.00
1290.00	3.51	0.00
1300.00	3.50	0.00
1310.00	3.50	0.00
1320.00	3.50	0.00
1330.00	3.50	0.00
1340.00	3.50	0.00
1350.00	3.50	0.00
1360.00	3.50	0.00
1370.00	3.49	0.00
1380.00	3.49	0.00
1390.00	3.49	0.00
1400.00	3.49	0.00
1410.00	3.49	0.00
1420.00	3.49	0.00
1430.00	3.49	0.00
1440.00	3.49	0.00
1450.00	3.49	0.00

File: Python/indexfile/Ta2O5.txt
wl (nm)	n	k
350	2.317048	0.000655
352	2.313395	0.000637
354	2.309832	0.000619
356	2.306355	0.000602
358	2.302962	0.000585
360	2.299649	0.000569
362	2.296414	0.000553
364	2.293255	0.000538
366	2.290169	0.000523
368	2.287153	0.000509
370	2.284205	0.000495
372	2.281324	0.000482
374	2.278507	0.000468
376	2.275751	0.000456
378	2.273056	0.000443
380	2.270419	0.000431
382	2.267838	0.000419
384	2.265313	0.000408
386	2.26284	0.000397
388	2.260419	0.000386
390	2.258048	0.000376
392	2.255726	0.000365
394	2.253451	0.000355
396	2.251222	0.000346
398	2.249037	0.000336
400	2.246896	0.000327
402	2.244797	0.000318
404	2.242739	0.000309
406	2.24072	0.000301
408	2.238741	0.000292
410	2.236799	0.000284
412	2.234894	0.000276
414	2.233025	0.000269
416	2.23119	0.000261
418	2.22939	0.000254
420	2.227622	0.000247
422	2.225887	0.00024
424	2.224183	0.000233
426	2.22251	0.000226
428	2.220867	0.00022
430	2.219252	0.000214
432	2.217666	0.000207
434	2.216108	0.000201
436	2.214577	0.000196
438	2.213072	0.00019
440	2.211593	0.000184
442	2.210139	0.000179
444	2.208709	0.000173
446	2.207304	0.000168
448	2.205921	0.000163
450	2.204562	0.000158
452	2.203225	0.000153
454	2.20191	0.000149
456	2.200616	0.000144
458	2.199343	0.00014
460	2.198091	0.000135
462	2.196858	0.000131
464	2.195645	0.000127
466	2.194451	0.000123
468	2.193275	0.000119
470	2.192118	0.000115
472	2.190979	0.000111
474	2.189857	0.000108
476	2.188752	0.000104
478	2.187664	0.0001
480	2.186592	0.0001
482	2.185537	0.000094
484	2.184497	0.00009
486	2.183473	0.000087
488	2.182463	0.000084
490	2.181469	0.000081
492	2.180489	0.000078
494	2.179523	0.000075
496	2.178571	0.000073
498	2.177633	0.00007
500	2.176708	0.000067
502	2.175796	0.000065
504	2.174897	0.000062
506	2.17401	0.00006
508	2.173136	0.000057
510	2.172274	0.000055
512	2.171424	0.000053
514	2.170586	0.000051
516	2.169759	0.000048
518	2.168943	0.000046
520	2.168138	0.000044
522	2.167345	0.000042
524	2.166561	0.000041
526	2.165788	0.000039
528	2.165026	0.000037
530	2.164273	0.000035
532	2.16353	0.000033
534	2.162797	0.000032
536	2.162074	0.00003
538	2.16136	0.000029
540	2.160655	0.000027
542	2.159959	0.000026
544	2.159272	0.000024
546	2.158593	0.000023
548	2.157923	0.000022
550	2.157262	0.000021
552	2.156609	0.000019
554	2.155964	0.000018
556	2.155327	0.000017
558	2.154697	0.000016
560	2.154076	0.000015
562	2.153462	0.000014
564	2.152856	0.000013
566	2.152256	0.000012
568	2.151665	0.000011
570	2.15108	0.00001
572	2.150502	0.000009
574	2.149931	0.000009
576	2.149367	0.000008
578	2.148809	0.000007
580	2.148258	0.000007
582	2.147714	0.000006
584	2.147175	0.000005
586	2.146643	0.000005
588	2.146118	0.000004
590	2.145598	0.000004
592	2.145084	0.000003
594	2.144576	0.000003
596	2.144074	0.000003
598	2.143577	0.000002
600	2.143086	0.000002
602	2.142601	0.000001
604	2.142121	0.000001
606	2.141646	0.000001
608	2.141177	0.000001
610	2.140712	0.000001
612	2.140253	0
614	2.139799	0
616	2.13935	0
618	2.138906	0
620	2.138466	0
622	2.138032	0
624	2.137602	0
626	2.137176	0
628	2.136755	0
630	2.136339	0
632	2.135927	0
634	2.13552	0
636	2.135116	0
638	2.134717	0
640	2.134322	0
642	2.133931	0
644	2.133545	0
646	2.133162	0
648	2.132783	0
650	2.132408	0
652	2.132037	0
654	2.131669	0
656	2.131306	0
658	2.130946	0
660	2.130589	0
662	2.130236	0
664	2.129887	0
666	2.129541	0
668	2.129199	0
670	2.12886	0
672	2.128524	0
674	2.128191	0
676	2.127862	0
678	2.127536	0
680	2.127213	0
682	2.126893	0
684	2.126577	0
686	2.126263	0
688	2.125952	0
690	2.125645	0
692	2.12534	0
694	2.125038	0
696	2.124739	0
698	2.124443	0
700	2.124149	0
702	2.123858	0
704	2.12357	0
706	2.123285	0
708	2.123002	0
710	2.122722	0
712	2.122444	0
714	2.122169	0
716	2.121897	0
718	2.121626	0
720	2.121359	0
722	2.121093	0
724	2.120831	0
726	2.12057	0
728	2.120312	0
730	2.120056	0
732	2.119802	0
734	2.119551	0
736	2.119302	0
738	2.119055	0
740	2.11881	0
742	2.118567	0
744	2.118327	0
746	2.118088	0
748	2.117852	0
750	2.117617	0
752	2.117385	0
754	2.117155	0
756	2.116926	0
758	2.1167	0
760	2.116475	0
762	2.116253	0
764	2.116032	0
766	2.115813	0
768	2.115596	0
770	2.115381	0
772	2.115167	0
774	2.114955	0
776	2.114746	0
778	2.114537	0
780	2.114331	0
782	2.114126	0
784	2.113923	0
786	2.113722	0
788	2.113522	0
790	2.113324	0
792	2.113127	0
794	2.112932	0
796	2.112739	0
798	2.112547	0
800	2.112356	0
802	2.112168	0
804	2.11198	0
806	2.111794	0
808	2.11161	0
810	2.111427	0
812	2.111246	0
814	2.111066	0
816	2.110887	0
818	2.11071	0
820	2.110534	0
822	2.110359	0
824	2.110186	0
826	2.110015	0
828	2.109844	0
830	2.109675	0
832	2.109507	0
834	2.10934	0
836	2.109175	0
838	2.109011	0
840	2.108848	0
842	2.108687	0
844	2.108526	0
846	2.108367	0
848	2.108209	0
850	2.108052	0
852	2.107897	0
854	2.107742	0
856	2.107589	0
858	2.107437	0
860	2.107286	0
862	2.107136	0
864	2.106987	0
866	2.106839	0
868	2.106692	0
870	2.106547	0
872	2.106402	0
874	2.106259	0
876	2.106116	0
878	2.105975	0
880	2.105834	0
882	2.105695	0
884	2.105557	0
886	2.105419	0
888	2.105283	0
890	2.105147	0
892	2.105013	0
894	2.104879	0
896	2.104747	0
898	2.104615	0
900	2.104484	0
902	2.104354	0
904	2.104225	0
906	2.104097	0
908	2.10397	0
910	2.103844	0
912	2.103718	0
914	2.103594	0
916	2.10347	0
918	2.103347	0
920	2.103225	0
922	2.103104	0
924	2.102984	0
926	2.102864	0
928	2.102746	0
930	2.102628	0
932	2.102511	0
934	2.102394	0
936	2.102279	0
938	2.102164	0
940	2.10205	0
942	2.101937	0
944	2.101824	0
946	2.101713	0
948	2.101602	0
950	2.101491	0
952	2.101382	0
954	2.101273	0
956	2.101165	0
958	2.101057	0
960	2.100951	0
962	2.100845	0
964	2.100739	0
966	2.100635	0
968	2.100531	0
970	2.100428	0
972	2.100325	0
974	2.100223	0
976	2.100122	0
978	2.100021	0
980	2.099921	0
982	2.099822	0
984	2.099723	0
986	2.099625	0
988	2.099528	0
990	2.099431	0
992	2.099334	0
994	2.099239	0
996	2.099144	0
998	2.099049	0
1000	2.098955	0

File: Python/indexfile/TiO2.txt
wave nm	n	k
120.181141	1.126620101	0.898838687
120.874955	1.124382098	0.907024637
121.572773	1.12223231	0.915711275
122.274621	1.12020412	0.924913811
122.98052	1.118333711	0.934645892
123.690494	1.116660119	0.944919268
124.404567	1.115225264	0.955743457
125.122762	1.11407395	0.967125376
125.845104	1.113253851	0.979068951
126.571616	1.112815469	0.991574714
127.302322	1.112812071	1.004639372
128.037246	1.113299623	1.018255362
128.776413	1.114336713	1.032410365
129.519847	1.115984496	1.047086792
130.267574	1.118306683	1.062261195
131.019616	1.121369619	1.077903585
131.776001	1.125242533	1.093976561
132.536752	1.1299981	1.110434118
133.301895	1.135713645	1.127219813
134.071455	1.142473732	1.144263515
134.845458	1.150376535	1.161474314
135.62393	1.159556385	1.178716888
136.406895	1.170116495	1.195592451
137.194381	1.181674389	1.211889595
137.986413	1.194107411	1.227671224
138.783017	1.207366224	1.242935287
139.58422	1.22141515	1.257658519
140.390048	1.236221757	1.271806367
141.200529	1.251752262	1.285337463
142.015689	1.267968941	1.298206521
142.835554	1.284828569	1.3103667
143.660153	1.302281572	1.321771775
144.489512	1.320271805	1.332378183
145.323659	1.338736902	1.34214694
146.162622	1.357609159	1.351045284
147.006428	1.376816859	1.35904795
147.855105	1.396285902	1.366137953
148.708682	1.415941559	1.3723068
149.567186	1.435710144	1.377554162
150.430647	1.455520405	1.381887052
151.299093	1.47530451	1.385318696
152.172552	1.494998531	1.387867264
153.051054	1.514542465	1.38955467
153.934627	1.533879875	1.390405613
154.823301	1.552957289	1.390446954
155.717106	1.571723534	1.389707483
156.616071	1.590129161	1.388218022
157.520225	1.608126059	1.3860118
158.429599	1.625667359	1.383124974
159.344223	1.642707611	1.379597185
160.264128	1.659203251	1.375472024
161.189343	1.675113262	1.370797345
162.119899	1.690399977	1.36562535
163.055827	1.705029935	1.360012438
163.997159	1.718974715	1.354018803
164.943925	1.73221167	1.347707834
165.896156	1.744724523	1.341145326
166.853885	1.756503781	1.334398582
167.817143	1.767546953	1.327535433
168.785962	1.777858566	1.320623256
169.760374	1.787449996	1.313728005
170.740412	1.796339124	1.306913326
171.726107	1.804549863	1.300239762
172.717492	1.812111561	1.293764081
173.714601	1.819058337	1.28753874
174.717467	1.825428364	1.281611478
175.726122	1.831263145	1.276025046
176.740599	1.836606782	1.270817062
177.760934	1.841505289	1.266019975
178.787159	1.846005935	1.261661131
179.819309	1.850156654	1.25776291
180.857417	1.854005509	1.254342942
181.901518	1.857600231	1.25141436
182.951647	1.860987815	1.248986096
184.007838	1.86421419	1.247063192
185.070127	1.867323948	1.245647132
186.138549	1.870360127	1.244736163
187.213138	1.87336405	1.244325623
188.293932	1.876375204	1.244408249
189.380964	1.879431167	1.244974475
190.474273	1.882567557	1.24601271
191.573893	1.88581802	1.247509594
192.679861	1.889214233	1.249450237
193.792214	1.892785928	1.251818436
194.910988	1.896560933	1.254596868
196.036222	1.900565216	1.257767267
197.167951	1.904822948	1.261310586
198.306214	1.909356558	1.265207133
199.451049	1.914186802	1.269436699
200.602492	1.919332825	1.273978672
201.760583	1.92481223	1.278812136
202.925359	1.930641143	1.283915961
204.09686	1.936834271	1.289268884
205.275124	1.943404972	1.294849587
206.460191	1.950365309	1.300636761
207.652098	1.95772611	1.306609173
208.850887	1.965497026	1.31274573
210.056596	1.973686583	1.319025535
211.269266	1.982302247	1.325427946
212.488937	1.991350471	1.331932637
213.715649	2.000836765	1.338519654
214.949443	2.010765753	1.345169476
216.19036	2.021141244	1.351863077
217.43844	2.031966309	1.358581986
218.693726	2.043243366	1.365308347
219.956259	2.054974273	1.372024983
221.22608	2.067160439	1.378715457
222.503232	2.079802943	1.385364122
223.787757	2.092902681	1.391956176
225.079698	2.106460517	1.398477705
226.379097	2.120477468	1.404915705
227.685998	2.134954902	1.411258104
229.000444	2.149894766	1.417493744
230.322478	2.165299831	1.42361235
231.652144	2.181173966	1.429604458
232.989486	2.197522434	1.435461299
234.334549	2.214352199	1.441174638
235.687377	2.231672262	1.446736546
237.048015	2.249493991	1.452139109
238.416509	2.267831462	1.457374052
239.792902	2.286701784	1.462432271
241.177242	2.306125399	1.467303267
242.569573	2.326126335	1.471974463
243.969942	2.346732397	1.476430411
245.378396	2.367975255	1.48065186
246.794981	2.389890414	1.484614713
248.219744	2.412517012	1.488288845
249.652732	2.435897409	1.491636818
251.093993	2.460076527	1.494612502
252.543575	2.485100876	1.497159628
254.001525	2.511017217	1.499210337
255.467892	2.537870818	1.500683774
256.942724	2.565703239	1.501484828
258.42607	2.594549628	1.501503119
259.91798	2.624435493	1.500612376
261.418503	2.65537299	1.498670376
262.927689	2.687356747	1.495519616
264.445587	2.720359379	1.490988935
265.972248	2.754326849	1.484896274
267.507722	2.789173955	1.477052767
269.052061	2.824780311	1.46726827
270.605316	2.860987245	1.455358385
272.167537	2.897596157	1.441152857
273.738778	2.93436884	1.424505081
275.319089	2.971030311	1.405302227
276.908523	3.007274489	1.383475275
278.507134	3.04277294	1.35900808
280.114973	3.077186514	1.33194443
281.732094	3.11017939	1.302392102
283.358551	3.141434636	1.270523029
284.994398	3.170670042	1.236569026
286.639689	3.197652813	1.200812935
288.294478	3.222211638	1.163575605
289.95882	3.244244878	1.125199579
291.632771	3.263723918	1.086030806
293.316385	3.280691274	1.046399899
295.009719	3.2952535	1.006604526
296.712829	3.307569454	0.966894382
298.42577	3.31783482	0.927459912
300.148601	3.326264045	0.888425686
301.881378	3.333070975	0.84984897
303.624158	3.338449577	0.811723762
305.377	3.342556216	0.773990292
307.13996	3.345495026	0.7365496
308.913099	3.34730794	0.699282422
310.696473	3.347970884	0.662071018
312.490144	3.347397253	0.624821934
314.294169	3.34544914	0.58748711
316.108609	3.341955695	0.550080434
317.933524	3.336736741	0.512687041
319.768974	3.329628593	0.475463545
321.615021	3.320508329	0.438628806
323.471724	3.309312824	0.402446598
325.339147	3.296049866	0.367203015
327.21735	3.280800175	0.33318233
329.106397	3.263710979	0.300644969
331.006349	3.244983155	0.2698104
332.917269	3.224854738	0.240846436
334.839222	3.203583603	0.21386508
336.77227	3.181431616	0.188923971
338.716477	3.158651695	0.166031931
340.671909	3.13547842	0.145156933
342.638629	3.112122158	0.126235036
344.616703	3.088766233	0.109179156
346.606197	3.065566491	0.09388697
348.607177	3.042652558	0.080247564
350.619708	3.020130186	0.068146726
352.643858	2.998084204	0.05747094
354.679693	2.976581707	0.048110237
356.727281	2.955675292	0.039960099
358.78669	2.935406233	0.032922617
360.857988	2.915807649	0.026907082
362.941244	2.896907944	0.021830154
365.036527	2.878735503	0.017615748
367.143906	2.861331566	0.014193178
369.263451	2.844754292	0.011448502
371.395232	2.828999505	0.009244534
373.53932	2.814033296	0.007472892
375.695786	2.799811622	0.006047299
377.864701	2.786286984	0.004898981
380.046138	2.773411776	0.003973052
382.240168	2.761140053	0.003225668
384.446865	2.749428435	0.002621769
386.666301	2.738236524	0.002133294
388.89855	2.727527034	0.001737762
391.143686	2.717265746	0.001417145
393.401783	2.707421377	0.001156976
395.672916	2.697965389	0.00094563
397.957161	2.688871779	0.000773757
400.254593	2.680116861	0.000633834
402.565287	2.671679055	0.000519797
404.889322	2.663538686	0.000426755
407.226774	2.655677795	0.00035076
409.57772	2.64807997	0.00028862
411.942238	2.640730187	0.000237754
414.320406	2.633614673	0.000196071
416.712304	2.626720776	0.000161876
419.11801	2.620036852	0.000133792
421.537605	2.613552169	0.000110703
423.971168	2.607256811	9.17E-05
426.41878	2.601141602	7.60E-05
428.880523	2.595198032	6.31E-05
431.356477	2.589418198	5.25E-05
433.846725	2.583794742	4.36E-05
436.35135	2.578320807	3.64E-05
438.870434	2.572989985	3.03E-05
441.40406	2.567796283	2.53E-05
443.952314	2.562734086	2.11E-05
446.515278	2.557798123	1.77E-05
449.093039	2.552983439	1.48E-05
451.685682	2.548285371	1.24E-05
454.293292	2.543699523	1.04E-05
456.915955	2.539221746	8.75E-06
459.55376	2.534848118	7.35E-06
462.206793	2.530574927	6.19E-06
464.875142	2.52639866	5.21E-06
467.558895	2.52231598	4.40E-06
470.258142	2.518323722	3.71E-06
472.972972	2.514418878	3.14E-06
475.703475	2.510598584	2.66E-06
478.449741	2.506860113	2.25E-06
481.211861	2.503200868	1.91E-06
483.989928	2.499618369	1.62E-06
486.784032	2.496110249	1.37E-06
489.594267	2.492674245	1.17E-06
492.420726	2.489308195	9.94E-07
495.263501	2.486010029	8.47E-07
498.122689	2.482777763	7.22E-07
500.998382	2.479609497	6.16E-07
503.890678	2.476503409	5.27E-07
506.79967	2.473457749	4.50E-07
509.725457	2.470470839	3.85E-07
512.668134	2.467541064	3.30E-07
515.627799	2.464666874	2.83E-07
518.604551	2.461846776	2.43E-07
521.598488	2.459079334	2.09E-07
524.609709	2.456363164	1.80E-07
527.638314	2.453696936	1.55E-07
530.684403	2.451079363	1.33E-07
533.748077	2.448509208	1.15E-07
536.829439	2.445985276	9.91E-08
539.928589	2.443506414	8.56E-08
543.045631	2.441071506	7.40E-08
546.180667	2.438679478	6.40E-08
549.333803	2.436329289	5.55E-08
552.505141	2.434019934	4.81E-08
555.694788	2.43175044	4.17E-08
558.902849	2.429519866	3.62E-08
562.129431	2.427327302	3.15E-08
565.374639	2.425171863	2.74E-08
568.638583	2.423052697	2.38E-08
571.921369	2.420968976	2.07E-08
575.223107	2.418919896	1.81E-08
578.543906	2.416904679	1.58E-08
581.883877	2.41492257	1.38E-08
585.243129	2.412972838	1.20E-08
588.621775	2.41105477	1.05E-08
592.019925	2.409167678	9.21E-09
595.437693	2.407310889	8.06E-09
598.875193	2.405483754	7.06E-09
602.332537	2.40368564	6.19E-09
605.809841	2.401915932	5.43E-09
609.307219	2.400174031	4.76E-09
612.824788	2.398459357	4.18E-09
616.362664	2.396771343	3.67E-09
619.920965	2.39510944	3.23E-09
623.499807	2.393473112	2.84E-09
627.099311	2.391861837	2.49E-09
630.719595	2.390275109	2.19E-09
634.360779	2.388712432	1.93E-09
638.022984	2.387173324	1.70E-09
641.706331	2.385657318	1.49E-09
645.410942	2.384163954	1.31E-09
649.13694	2.382692788	1.15E-09
652.884448	2.381243385	1.01E-09
656.653591	2.37981532	8.86E-10
660.444494	2.378408181	7.76E-10
664.257281	2.377021563	6.79E-10
668.09208	2.375655073	5.93E-10
671.949018	2.374308328	5.16E-10
675.828222	2.372980951	4.49E-10
679.729821	2.371672576	3.89E-10
683.653944	2.370382846	3.35E-10
687.600721	2.369111412	2.87E-10
691.570284	2.367857931	2.45E-10
695.562763	2.366622072	2.07E-10
699.57829	2.365403507	1.73E-10
703.617	2.364201918	1.43E-10
707.679025	2.363016994	1.16E-10
711.764501	2.36184843	9.15E-11
715.873562	2.360695928	6.96E-11
720.006345	2.359559197	4.99E-11
724.162987	2.358437951	3.22E-11
728.343626	2.357331913	1.62E-11
732.548399	2.356240809	1.77E-12
736.777447	2.355164372	0
741.03091	2.354102341	0
745.308928	2.353054459	0
749.611643	2.352020475	0
753.939199	2.351000146	0
758.291737	2.349993228	0
762.669403	2.348999489	0
767.072342	2.348018695	0
771.500699	2.347050621	0
775.954621	2.346095046	0
780.434256	2.345151752	0
784.939752	2.344220526	0
789.471258	2.343301159	0
794.028926	2.342393446	0
798.612905	2.341497186	0
803.223347	2.340612182	0
807.860406	2.339738241	0
812.524235	2.338875173	0
817.214989	2.338022791	0
821.932823	2.337180914	0
826.677893	2.336349361	0
831.450356	2.335527957	0
836.250371	2.334716528	0
841.078098	2.333914905	0
845.933694	2.333122922	0
850.817323	2.332340413	0
855.729145	2.331567219	0
860.669323	2.330803182	0
865.638021	2.330048145	0
870.635404	2.329301957	0
875.661637	2.328564468	0
880.716887	2.327835529	0
885.801321	2.327114996	0
890.915108	2.326402727	0
896.058417	2.325698582	0
901.231419	2.325002421	0
906.434284	2.324314111	0
911.667187	2.323633518	0
916.930299	2.32296051	0
922.223795	2.322294958	0
927.547851	2.321636735	0
932.902643	2.320985717	0
938.288349	2.32034178	0
943.705147	2.319704803	0
949.153216	2.319074667	0
954.632738	2.318451255	0
960.143892	2.31783445	0
965.686864	2.31722414	0
971.261835	2.31662021	0
976.86899	2.316022553	0
982.508517	2.315431057	0
988.1806	2.314845617	0
993.885429	2.314266125	0
999.623192	2.313692479	0
1005.39408	2.313124575	0

File: Python/indexfile/Willow.txt
Wavelength	n	k
250.00	1.583764	0.001295
255.00	1.580065	0.001138
260.00	1.576641	0.001002
265.00	1.573461	0.000883
270.00	1.570502	0.000779
275.00	1.567740	0.000688
280.00	1.565156	0.000608
285.00	1.562735	0.000538
290.00	1.560460	0.000475
295.00	1.558319	0.000420
300.00	1.556301	0.000371
305.00	1.554395	0.000328
310.00	1.552593	0.000290
315.00	1.550886	0.000255
320.00	1.549266	0.000225
325.00	1.547727	0.000198
330.00	1.546264	0.000173
335.00	1.544870	0.000152
340.00	1.543542	0.000132
345.00	1.542273	0.000115
350.00	1.541062	0.000100
355.00	1.539903	0.000086
360.00	1.538793	0.000074
365.00	1.537730	0.000064
370.00	1.536710	0.000054
375.00	1.535732	0.000046
380.00	1.534791	0.000038
385.00	1.533887	0.000032
390.00	1.533017	0.000026
395.00	1.532179	0.000021
400.00	1.531372	0.000017
405.00	1.530594	0.000013
410.00	1.529843	0.000010
415.00	1.529118	0.000007
420.00	1.528418	0.000005
425.00	1.527741	0.000004
430.00	1.527086	0.000002
435.00	1.526452	0.000001
440.00	1.525839	0.000001
445.00	1.525244	0.000000
450.00	1.524668	0.000000
455.00	1.524110	0.000000
460.00	1.523568	0.000000
465.00	1.523042	0.000000
470.00	1.522532	0.000000
475.00	1.522036	0.000000
480.00	1.521554	0.000000
485.00	1.521085	0.000000
490.00	1.520630	0.000000
495.00	1.520186	0.000000
500.00	1.519755	0.000000
505.00	1.519334	0.000000
510.00	1.518925	0.000000
515.00	1.518527	0.000000
520.00	1.518138	0.000000
525.00	1.517759	0.000000
530.00	1.517390	0.000000
535.00	1.517029	0.000000
540.00	1.516677	0.000000
545.00	1.516334	0.000000
550.00	1.515998	0.000000
555.00	1.515671	0.000000
560.00	1.515351	0.000000
565.00	1.515038	0.000000
570.00	1.514733	0.000000
575.00	1.514434	0.000000
580.00	1.514141	0.000000
585.00	1.513856	0.000000
590.00	1.513576	0.000000
595.00	1.513302	0.000000
600.00	1.513034	0.000000
605.00	1.512772	0.000000
610.00	1.512515	0.000000
615.00	1.512263	0.000000
620.00	1.512016	0.000000
625.00	1.511774	0.000000
630.00	1.511537	0.000000
635.00	1.511305	0.000000
640.00	1.511077	0.000000
645.00	1.510854	0.000000
650.00	1.510635	0.000000
655.00	1.510420	0.000000
660.00	1.510209	0.000000
665.00	1.510002	0.000000
670.00	1.509798	0.000000
675.00	1.509599	0.000000
680.00	1.509403	0.000000
685.00	1.509211	0.000000
690.00	1.509021	0.000000
695.00	1.508836	0.000000
700.00	1.508653	0.000000
705.00	1.508474	0.000000
710.00	1.508298	0.000000
715.00	1.508124	0.000000
720.00	1.507954	0.000000
725.00	1.507786	0.000000
730.00	1.507622	0.000000
735.00	1.507460	0.000000
740.00	1.507300	0.000000
745.00	1.507143	0.000000
750.00	1.506989	0.000000
755.00	1.506837	0.000000
760.00	1.506688	0.000000
765.00	1.506541	0.000000
770.00	1.506396	0.000000
775.00	1.506253	0.000000
780.00	1.506113	0.000000
785.00	1.505974	0.000000
790.00	1.505838	0.000000
795.00	1.505704	0.000000
800.00	1.505572	0.000000
805.00	1.505441	0.000000
810.00	1.505313	0.000000
815.00	1.505186	0.000000
820.00	1.505062	0.000000
825.00	1.504939	0.000000
830.00	1.504818	0.000000
835.00	1.504698	0.000000
840.00	1.504580	0.000000
845.00	1.504464	0.000000
850.00	1.504350	0.000000
